Repository: barstowlab/g.oxydans-double-mutant

File: Dataset S1/Dataset S1 - Figure 1 Data.csv
Strain #,Strain,pH,Average,Difference,Y,La,Ce,Pr,Nd,Sm,Eu,Gd,Tb,Dy,Ho,Er,Tm,Yb,Lu,Total,Average,SD,Fractional Difference,t.test,,Deletion vs. disruption,
1,wt,2.261,,,13.387,84.304,250.72,20.208,74.148,10.526,0.838,9.134,0.923,3.696,0.628,2.018,0.187,1.137,0.161,472.015,509.48200,35.33545,,,,,
1,wt,2.26,,,15.308,95.551,287.623,23.414,87.106,11.997,0.938,10.389,1.047,4.221,0.705,2.232,0.212,1.282,0.182,542.207,,,,,,,
1,wt,2.26,2.260,0.000,14.276,91.252,273.036,22.295,81.845,11.401,0.912,9.873,0.989,3.954,0.671,2.136,0.2,1.212,0.172,514.224,,,,pH,tREE,pH,tREE
2,{\delta \it pstB},2.16,,,15.677,94.262,283.062,22.654,84.588,11.766,0.945,10.198,1.033,4.157,0.706,2.214,0.211,1.264,0.18,532.917,519.03800,12.48293,0.01876,0.000200,0.681561,,
2,{\delta \it pstB},2.18,,,14.658,90.243,269.205,21.9,81.369,11.329,0.911,9.757,0.99,3.965,0.673,2.128,0.203,1.223,0.175,508.729,,,,,,,
2,{\delta \it pstB},2.18,2.173,0.087,15.202,91.18,273.566,22.127,81.809,11.444,0.908,9.771,0.997,4.006,0.686,2.152,0.206,1.236,0.178,515.468,,,,,,,
3,{\Delta \it pstB},2.01,,,19.798,102.449,336.152,25.178,93.297,13.475,1.071,11.876,1.238,5.145,0.888,2.694,0.268,1.626,0.23,615.385,658.90300,37.73930,0.29328,0.000000,0.007459,0.000016,0.003666
3,{\Delta \it pstB},2.01,,,21.634,112.089,372.092,27.608,102.942,14.738,1.193,13.126,1.363,5.646,0.971,2.941,0.297,1.796,0.253,678.689,,,,,,,
3,{\Delta \it pstB},2.01,2.010,0.250,21.618,114.798,372.603,27.809,103.472,14.834,1.201,13.129,1.36,5.602,0.966,2.923,0.295,1.772,0.253,682.635,,,,,,,
4,{\delta \it pstC},2.05,,,18.463,101.072,320.698,24.716,91.828,13.028,1.044,11.326,1.17,4.776,0.819,2.515,0.249,1.488,0.211,593.403,601.72333,7.34430,0.18105,0.000000,0.011450,,
4,{\delta \it pstC},2.05,,,19.302,103.096,328.533,24.921,93.759,13.323,1.068,11.657,1.202,4.949,0.849,2.605,0.26,1.557,0.223,607.304,,,,,,,
4,{\delta \it pstC},2.05,2.050,0.210,18.611,102.94,326.24,25.158,94.457,13.217,1.041,11.453,1.176,4.858,0.821,2.538,0.246,1.493,0.214,604.463,,,,,,,
5,{\Delta \it pstC},2.09,,,17.369,96.704,303.1,23.39,87.871,12.362,0.99,10.781,1.106,4.544,0.778,2.418,0.238,1.409,0.205,563.265,588.83667,42.56514,0.15576,0.000006,0.067881,0.006533,0.632591
5,{\Delta \it pstC},2.08,,,19.931,108.341,345.078,26.205,98.95,13.942,1.111,12.282,1.264,5.18,0.884,2.688,0.268,1.621,0.228,637.973,,,,,,,
5,{\Delta \it pstC},2.07,2.080,0.180,17.367,95.962,305.241,23.195,88.688,12.24,0.98,10.803,1.114,4.621,0.777,2.422,0.236,1.427,0.199,565.272,,,,,,,
6,{\delta \it pstS},2.15,,,16.782,93.464,293.849,22.504,84.285,11.842,0.951,10.308,1.052,4.337,0.737,2.302,0.224,1.343,0.19,544.17,544.51033,2.80304,0.06875,0.000005,0.162133,,
6,{\delta \it pstS},2.15,,,16.631,93.591,291.554,22.527,84.417,11.881,0.944,10.268,1.05,4.277,0.736,2.281,0.216,1.331,0.189,541.893,,,,,,,
6,{\delta \it pstS},2.14,2.147,0.114,16.617,94.028,295.252,22.707,85.506,11.903,0.959,10.299,1.053,4.344,0.738,2.306,0.222,1.345,0.189,547.468,,,,,,,
7,{\Delta \it pstS},1.97,,,21.204,109.577,361.725,26.61,99.7,14.216,1.144,12.648,1.313,5.436,0.935,2.834,0.287,1.727,0.241,659.597,662.94733,6.51702,0.30122,0.000000,0.001781,0.000001,0.000009
7,{\Delta \it pstS},1.97,,,20.74,109.424,360.198,26.694,101.27,14.231,1.13,12.516,1.297,5.362,0.922,2.799,0.281,1.686,0.237,658.787,,,,,,,
7,{\Delta \it pstS},1.97,1.970,0.290,22.201,111.421,367.012,27.2,100.679,14.564,1.178,12.966,1.351,5.64,0.974,2.932,0.298,1.792,0.25,670.458,,,,,,,
8,no bac,6.24,,,1.094,6.189,7.905,1.444,5.768,0.82,0.077,0.672,0.068,0.259,0.045,0.468,0.013,0.075,0.012,24.909,24.46500,2.90655,-0.95198,0.000000,0.000019,,
8,no bac,6.23,,,0.988,5.264,6.549,1.246,5.04,0.726,0.069,0.592,0.061,0.235,0.04,0.458,0.012,0.07,0.012,21.362,,,,,,,
8,no bac,6.21,6.227,-3.966,1.409,5.787,8.104,1.652,6.937,1.078,0.104,0.862,0.094,0.372,0.064,0.516,0.019,0.108,0.018,27.124,,,,,,,

File: Dataset S2/Dataset S2 - Figure 2 Calculations.csv
Sample,Y,La,Ce,Pr,Nd,Sm,Eu,Gd,Tb,Dy,Ho,Er,Tm,Yb,Lu,total
wt,11.08,73.311,215.248,17.674,63.378,9.053,0.712,7.672,0.773,3.077,0.514,0.331,0.152,0.927,0.13,404.032
wt,11.166,74.605,219.973,17.893,64.915,9.25,0.721,7.785,0.787,3.108,0.524,0.361,0.155,0.947,0.133,412.323
wt,10.737,71.715,212.815,17.301,62.47,8.933,0.696,7.489,0.755,3.004,0.499,0.305,0.149,0.9,0.127,397.895
P_{112}:{\it mgdh},13.433,79.377,252.366,19.255,70.508,10.168,0.8,8.788,0.891,3.627,0.62,0.627,0.187,1.131,0.158,461.936
P_{112}:{\it mgdh},13.637,80.284,258.133,19.567,73.05,10.344,0.809,8.886,0.91,3.674,0.625,0.641,0.189,1.149,0.16,472.058
P_{112}:{\it mgdh},14.306,84.723,271.037,20.854,76.677,10.847,0.85,9.311,0.958,3.874,0.662,0.728,0.199,1.197,0.17,496.393
{\Delta \it pstS},17.465,95.574,303.51,23.074,86.399,12.247,0.953,10.514,1.077,4.437,0.762,0.989,0.227,1.392,0.194,558.814
{\Delta \it pstS},17.214,95.989,304.687,23.377,87.692,12.212,0.972,10.484,1.075,4.401,0.751,0.96,0.229,1.376,0.191,561.61
{\Delta \it pstS},14.141,82.481,258.822,20.061,73.569,10.462,0.831,8.997,0.922,3.744,0.641,0.667,0.194,1.167,0.163,476.862
"{\Delta \it pstS}, P_{112}:{\it mgdh}",21.501,107.979,367.161,26.167,98.297,14.081,1.129,12.226,1.286,5.361,0.929,1.446,0.283,1.717,0.237,659.8
"{\Delta \it pstS}, P_{112}:{\it mgdh}",19.201,96.366,327.838,23.496,87.977,12.526,1,11.011,1.156,4.795,0.827,1.178,0.254,1.517,0.211,589.353
"{\Delta \it pstS}, P_{112}:{\it mgdh}",20.269,100.298,338.525,24.421,91.008,13.058,1.041,11.395,1.19,4.967,0.859,1.256,0.264,1.574,0.219,610.344
,,,,,,,,,,,,,,,,
,,73.2103333333333,216.012,17.6226666666667,63.5876666666667,,,,,,,,,,,404.75
,,,,,,,,,,,,,,,,
% difference,,La,Ce,Pr,Nd,,,,,,,,,,,Total
wt,,0.14,-0.35,0.29,-0.33,,,,,,,,,,,-0.18
wt,,1.91,1.83,1.53,2.09,,,,,,,,,,,1.87
wt,,-2.04,-1.48,-1.83,-1.76,,,,,,,,,,,-1.69
P_{112}:{\it mgdh},,8.42,16.83,9.26,10.88,,,,,,,,,,,14.13
P_{112}:{\it mgdh},,9.66,19.50,11.03,14.88,,,,,,,,,,,16.63
P_{112}:{\it mgdh},,15.73,25.47,18.34,20.58,,,,,,,,,,,22.64
{\Delta \it pstS},,30.55,40.51,30.93,35.87,,,,,,,,,,,38.06
{\Delta \it pstS},,31.11,41.05,32.65,37.91,,,,,,,,,,,38.75
{\Delta \it pstS},,12.66,19.82,13.84,15.70,,,,,,,,,,,17.82
"{\Delta \it pstS}, P_{112}:{\it mgdh}",,47.49,69.97,48.48,54.59,,,,,,,,,,,63.01
"{\Delta \it pstS}, P_{112}:{\it mgdh}",,31.63,51.77,33.33,38.36,,,,,,,,,,,45.61
"{\Delta \it pstS}, P_{112}:{\it mgdh}",,37.00,56.72,38.58,43.12,,,,,,,,,,,50.80

File: Dataset S2/Dataset S2 - Figure 2C Data.csv
Sample,Y,La,Ce,Pr,Nd,Sm,Eu,Gd,Tb,Dy,Ho,Er,Tm,Yb,Lu,Total
wt,11.08,73.311,215.248,17.67400,63.37800,9.053,0.712,7.672,0.773,3.077,0.514,0.331,0.152,0.927,0.13,404.032000
wt,11.166,74.605,219.973,17.89300,64.91500,9.25,0.721,7.785,0.787,3.108,0.524,0.361,0.155,0.947,0.133,412.323000
wt,10.737,71.715,212.815,17.30100,62.47000,8.933,0.696,7.489,0.755,3.004,0.499,0.305,0.149,0.9,0.127,397.895000
P_{tufB}:{\it mgdh},14.397,81.295,267.305,20.09000,73.55000,10.627,0.84,9.193,0.954,3.903,0.664,0.738,0.202,1.223,0.171,485.152000
P_{tufB}:{\it mgdh},14.533,83.316,273.787,20.51100,76.01500,10.721,0.85,9.362,0.963,3.935,0.668,0.753,0.204,1.243,0.173,497.034000
P_{tufB}:{\it mgdh},14.159,80.326,263.225,19.42500,73.45100,10.303,0.822,8.998,0.928,3.813,0.649,0.707,0.197,1.185,0.168,478.356000
P_{112}:{\it mgdh},13.433,79.377,252.366,19.25500,70.50800,10.168,0.8,8.788,0.891,3.627,0.62,0.627,0.187,1.131,0.158,461.936000
P_{112}:{\it mgdh},13.637,80.284,258.133,19.56700,73.05000,10.344,0.809,8.886,0.91,3.674,0.625,0.641,0.189,1.149,0.16,472.058000
P_{112}:{\it mgdh},14.306,84.723,271.037,20.85400,76.67700,10.847,0.85,9.311,0.958,3.874,0.662,0.728,0.199,1.197,0.17,496.393000
P_{114}:{\it mgdh},13.242,76.895,249.564,19.00900,68.21300,9.954,0.793,8.564,0.881,3.576,0.61,0.582,0.183,1.119,0.159,453.344000
P_{114}:{\it mgdh},13.83,80.662,260.465,19.85300,74.46000,10.403,0.815,8.909,0.915,3.699,0.638,0.654,0.192,1.165,0.163,476.823000
P_{114}:{\it mgdh},14.613,84.255,272.68,20.91100,77.76200,10.921,0.862,9.421,0.964,3.915,0.669,0.746,0.202,1.228,0.172,499.321000
{\Delta \it pstS},17.465,95.574,303.51,23.07400,86.39900,12.247,0.953,10.514,1.077,4.437,0.762,0.989,0.227,1.392,0.194,558.814000
{\Delta \it pstS},17.214,95.989,304.687,23.37700,87.69200,12.212,0.972,10.484,1.075,4.401,0.751,0.96,0.229,1.376,0.191,561.610000
{\Delta \it pstS},14.141,82.481,258.822,20.06100,73.56900,10.462,0.831,8.997,0.922,3.744,0.641,0.667,0.194,1.167,0.163,476.862000
"{\Delta \it pstS}, P_{tufB}:{\it mgdh}",19.112,97.01,329.91,23.50300,88.53000,12.61,1.007,11.011,1.155,4.799,0.83,1.177,0.252,1.523,0.216,592.645000
"{\Delta \it pstS}, P_{tufB}:{\it mgdh}",17.631,90.621,300.691,22.12600,82.10100,11.8,0.941,10.246,1.071,4.412,0.761,0.993,0.23,1.405,0.195,545.224000
"{\Delta \it pstS}, P_{tufB}:{\it mgdh}",17.357,90.964,299.836,21.88000,81.62400,11.657,0.922,10.093,1.056,4.35,0.745,0.961,0.229,1.375,0.192,543.241000
"{\Delta \it pstS}, P_{112}:{\it mgdh}",21.501,107.979,367.161,26.16700,98.29700,14.081,1.129,12.226,1.286,5.361,0.929,1.446,0.283,1.717,0.237,659.800000
"{\Delta \it pstS}, P_{112}:{\it mgdh}",19.201,96.366,327.838,23.49600,87.97700,12.526,1,11.011,1.156,4.795,0.827,1.178,0.254,1.517,0.211,589.353000
"{\Delta \it pstS}, P_{112}:{\it mgdh}",20.269,100.298,338.525,24.42100,91.00800,13.058,1.041,11.395,1.19,4.967,0.859,1.256,0.264,1.574,0.219,610.344000
"{\Delta \it pstS}, P_{114}:{\it mgdh}",15.94,85.172,277.759,20.83600,77.90900,10.899,0.86,9.433,0.983,4.016,0.682,0.785,0.207,1.242,0.176,506.899000
"{\Delta \it pstS}, P_{114}:{\it mgdh}",16.353,90.186,291.198,21.63300,80.88400,11.412,0.898,9.826,1.012,4.143,0.708,0.845,0.215,1.291,0.18,530.784000
"{\Delta \it pstS}, P_{114}:{\it mgdh}",16.11,88.832,287.831,21.55000,80.41500,11.271,0.891,9.686,1,4.113,0.7,0.823,0.21,1.273,0.177,524.882000
,,,,,,,,,,,,,,,,
,,,,,,,,,,,,,,,,
,,,,,,,,,,,,,,,,
Genotype,Y,La,Ce,Pr,Nd,Sm,Eu,Gd,Tb,Dy,Ho,Er,Tm,Yb,Lu,Other REE
wt,10.99,73.21,216.01,17.62267,63.58767,9.08,0.71,7.65,0.77,3.06,0.51,0.33,0.15,0.92,0.13,23.323000
P_{tufB}:{\it mgdh},14.36,81.65,268.11,20.00867,74.33867,10.55,0.84,9.18,0.95,3.88,0.66,0.73,0.20,1.22,0.17,28.385667
P_{112}:{\it mgdh},13.79,81.46,260.51,19.89200,73.41167,10.45,0.82,9.00,0.92,3.73,0.64,0.67,0.19,1.16,0.16,27.726667
P_{114}:{\it mgdh},13.90,80.60,260.90,19.92433,73.47833,10.43,0.82,8.96,0.92,3.73,0.64,0.66,0.19,1.17,0.16,27.691333
{\Delta \it pstS},16.27,91.35,289.01,22.17067,82.55333,11.64,0.92,10.00,1.02,4.19,0.72,0.87,0.22,1.31,0.18,31.077000
"{\Delta \it pstS}, P_{tufB}:{\it mgdh}",18.03,92.87,310.15,22.50300,84.08500,12.02,0.96,10.45,1.09,4.52,0.78,1.04,0.24,1.43,0.20,32.738000
"{\Delta \it pstS}, P_{112}:{\it mgdh}",20.32,101.55,344.51,24.69467,92.42733,13.22,1.06,11.54,1.21,5.04,0.87,1.29,0.27,1.60,0.22,36.331000
"{\Delta \it pstS}, P_{114}:{\it mgdh}",16.13,88.06,285.60,21.33967,79.73600,11.19,0.88,9.65,1.00,4.09,0.70,0.82,0.21,1.27,0.18,29.985667
mineral sand,149.0,729.0,1445.0,174.00000,611.00000,94.3,10.2,61.5,7.6,36.4,6.5,16.9,2.2,14.5,2.3,252.280000

File: Dataset S2/Dataset S2 - Figures 2A and 2B Data.csv
Sample,Y,La,Ce,Pr,Nd,Sm,Eu,Gd,Tb,Dy,Ho,Er,Tm,Yb,Lu,Total,Average Extraction,Fractional Change in Extraction,Significance,pH,Average pH,Change in pH,pH vs. wt,vs. wt,vs. dpsts
wt,11.08,73.311,215.248,17.674,63.378,9.053,0.712,7.672,0.773,3.077,0.514,0.331,0.152,0.927,0.13,404.032,,,a,2.32,,,,,
wt,11.166,74.605,219.973,17.893,64.915,9.25,0.721,7.785,0.787,3.108,0.524,0.361,0.155,0.947,0.133,412.323,,,a,2.31,,,,,
wt,10.737,71.715,212.815,17.301,62.47,8.933,0.696,7.489,0.755,3.004,0.499,0.305,0.149,0.9,0.127,397.895,404.750,,a,2.31,2.31,,,,
P_{tufB}:{\it mgdh},14.397,81.295,267.305,20.09,73.55,10.627,0.84,9.193,0.954,3.903,0.664,0.738,0.202,1.223,0.171,485.152,,,bc,2.26,,,0.00027,0.000282,
P_{tufB}:{\it mgdh},14.533,83.316,273.787,20.511,76.015,10.721,0.85,9.362,0.963,3.935,0.668,0.753,0.204,1.243,0.173,497.034,,,bc,2.26,,,,,
P_{tufB}:{\it mgdh},14.159,80.326,263.225,19.425,73.451,10.303,0.822,8.998,0.928,3.813,0.649,0.707,0.197,1.185,0.168,478.356,486.847,0.203,bc,2.25,2.26,-0.06,,,
P_{112}:{\it mgdh},13.433,79.377,252.366,19.255,70.508,10.168,0.8,8.788,0.891,3.627,0.62,0.627,0.187,1.131,0.158,461.936,,,ab,2.31,,,0.64333,0.002854,
P_{112}:{\it mgdh},13.637,80.284,258.133,19.567,73.05,10.344,0.809,8.886,0.91,3.674,0.625,0.641,0.189,1.149,0.16,472.058,,,ab,2.32,,,,,
P_{112}:{\it mgdh},14.306,84.723,271.037,20.854,76.677,10.847,0.85,9.311,0.958,3.874,0.662,0.728,0.199,1.197,0.17,496.393,476.796,0.178,ab,2.3,2.31,-0.00,,,
P_{114}:{\it mgdh},13.242,76.895,249.564,19.009,68.213,9.954,0.793,8.564,0.881,3.576,0.61,0.582,0.183,1.119,0.159,453.344,,,ab,2.27,,,0.00147,0.006718,
P_{114}:{\it mgdh},13.83,80.662,260.465,19.853,74.46,10.403,0.815,8.909,0.915,3.699,0.638,0.654,0.192,1.165,0.163,476.823,,,ab,2.28,,,,,
P_{114}:{\it mgdh},14.613,84.255,272.68,20.911,77.762,10.921,0.862,9.421,0.964,3.915,0.669,0.746,0.202,1.228,0.172,499.321,476.496,0.177,ab,2.28,2.28,-0.04,,,
{\Delta \it pstS},17.465,95.574,303.51,23.074,86.399,12.247,0.953,10.514,1.077,4.437,0.762,0.989,0.227,1.392,0.194,558.814,,,bc,2.05,,,0.00012,0.010477,
{\Delta \it pstS},17.214,95.989,304.687,23.377,87.692,12.212,0.972,10.484,1.075,4.401,0.751,0.96,0.229,1.376,0.191,561.61,,,bc,2.09,,,,,
{\Delta \it pstS},14.141,82.481,258.822,20.061,73.569,10.462,0.831,8.997,0.922,3.744,0.641,0.667,0.194,1.167,0.163,476.862,532.429,0.315,bc,2.1,2.08,-0.23,,,
"{\Delta \it pstS}, P_{tufB}:{\it mgdh}",19.112,97.01,329.91,23.503,88.53,12.61,1.007,11.011,1.155,4.799,0.83,1.177,0.252,1.523,0.216,592.645,,,cd,2.01,,,0.00004,0.000735,0.433772
"{\Delta \it pstS}, P_{tufB}:{\it mgdh}",17.631,90.621,300.691,22.126,82.101,11.8,0.941,10.246,1.071,4.412,0.761,0.993,0.23,1.405,0.195,545.224,,,cd,2.05,,,,,
"{\Delta \it pstS}, P_{tufB}:{\it mgdh}",17.357,90.964,299.836,21.88,81.624,11.657,0.922,10.093,1.056,4.35,0.745,0.961,0.229,1.375,0.192,543.241,560.370,0.384,cd,2.05,2.04,-0.28,,,
"{\Delta \it pstS}, P_{112}:{\it mgdh}",21.501,107.979,367.161,26.167,98.297,14.081,1.129,12.226,1.286,5.361,0.929,1.446,0.283,1.717,0.237,659.8,,,d,1.91,,,0.00000,0.000541,0.065769
"{\Delta \it pstS}, P_{112}:{\it mgdh}",19.201,96.366,327.838,23.496,87.977,12.526,1,11.011,1.156,4.795,0.827,1.178,0.254,1.517,0.211,589.353,,,d,1.93,,,,,
"{\Delta \it pstS}, P_{112}:{\it mgdh}",20.269,100.298,338.525,24.421,91.008,13.058,1.041,11.395,1.19,4.967,0.859,1.256,0.264,1.574,0.219,610.344,619.832,0.531,d,1.94,1.93,-0.39,,,
"{\Delta \it pstS}, P_{114}:{\it mgdh}",15.94,85.172,277.759,20.836,77.909,10.899,0.86,9.433,0.983,4.016,0.682,0.785,0.207,1.242,0.176,506.899,,,bc,2.1,,,0.00000,0.000152,0.707458
"{\Delta \it pstS}, P_{114}:{\it mgdh}",16.353,90.186,291.198,21.633,80.884,11.412,0.898,9.826,1.012,4.143,0.708,0.845,0.215,1.291,0.18,530.784,,,bc,2.09,,,,,
"{\Delta \it pstS}, P_{114}:{\it mgdh}",16.11,88.832,287.831,21.55,80.415,11.271,0.891,9.686,1,4.113,0.7,0.823,0.21,1.273,0.177,524.882,520.855,0.287,bc,2.09,2.09,-0.22,,,

File: Dataset S3/Dataset S3 - Figure 3 Calculation 1.csv
Sample Name,Genotype,Pulp Density,Volume,Y,La,Ce,Pr,Nd,Sm,Eu,Gd,Tb,Dy,Ho,Tm,Yb,Lu,Total
wt,W_A1,3%,5,22.23667,109.28000,338.220000,26.603333,102.303333,15.296667,1.29,13.81,1.44,5.95,1.03667,0.33000,1.973333,0.283333,640.050000
wt,W_A2,3%,5,17.59000,82.38333,250.460000,20.500000,78.883333,11.966667,0.96,10.62,1.12,4.69,0.82000,0.25667,1.546667,0.226667,482.020000
wt,W_A3,3%,5,16.65000,79.88000,243.053333,19.680000,75.716667,11.316667,0.96,10.09,1.07,4.41,0.77667,0.24667,1.476667,0.213333,465.550000
{\Delta \it pstS},S_A1,3%,5,31.41000,156.27000,538.283333,36.740000,136.913333,20.766667,1.69,19.00,1.99,8.38,1.45667,0.44333,2.676667,0.370000,956.393333
{\Delta \it pstS},S_A2,3%,5,24.45333,126.12333,416.903333,28.903333,108.520000,16.466667,1.34,14.88,1.55,6.47,1.13000,0.34667,2.080000,0.293333,749.450000
{\Delta \it pstS},S_A3,3%,5,30.60667,158.28000,533.343333,36.626667,135.766667,20.410000,1.70,18.55,1.93,8.08,1.39333,0.42667,2.600000,0.366667,950.073333
wt,W_B1,1%,15,17.97000,69.72000,231.680000,19.120000,75.060000,11.300000,0.93,10.02,1.06,4.57,0.83000,0.27000,1.640000,0.230000,444.400000
wt,W_B2,1%,15,17.73000,68.45000,229.590000,18.860000,73.420000,11.120000,0.89,9.80,1.07,4.53,0.82000,0.25000,1.630000,0.230000,438.390000
wt,W_B3,1%,15,18.13000,68.69000,227.580000,18.940000,75.070000,11.490000,0.89,10.06,1.07,4.61,0.84000,0.27000,1.670000,0.240000,439.550000
{\Delta \it pstS},S_B1,1%,15,23.47000,130.86000,395.690000,29.090000,107.850000,15.990000,1.27,14.28,1.48,6.14,1.05000,0.31000,1.940000,0.270000,729.690000
{\Delta \it pstS},S_B2,1%,15,24.07000,137.37000,418.710000,30.150000,112.370000,16.530000,1.35,14.75,1.56,6.38,1.08000,0.33000,1.970000,0.280000,766.900000
{\Delta \it pstS},S_B3,1%,15,23.18000,135.11000,416.720000,29.820000,111.050000,16.320000,1.31,14.43,1.48,6.12,1.05000,0.33000,1.940000,0.270000,759.130000
wt,W_C1,0.60%,25,15.18333,56.33333,182.933333,16.333333,64.966667,9.683333,0.87,8.32,0.93,3.87,0.75000,0.26667,1.550000,0.250000,362.233333
wt,W_C2,0.60%,25,14.96667,54.65000,178.950000,15.833333,62.833333,9.350000,0.80,8.20,0.88,3.85,0.70000,0.25000,1.466667,0.216667,352.950000
wt,W_C3,0.60%,25,13.51667,49.61667,166.850000,14.366667,56.933333,8.550000,0.75,7.43,0.82,3.38,0.65000,0.23333,1.333333,0.216667,324.650000
{\Delta \it pstS},S_C1,0.60%,25,23.25000,123.10000,389.066667,28.450000,105.750000,15.750000,1.37,14.07,1.48,6.00,1.08333,0.36667,1.950000,0.300000,711.983333
{\Delta \it pstS},S_C2,0.60%,25,23.68333,128.36667,402.216667,29.516667,110.250000,16.033333,1.28,14.37,1.50,6.12,1.06667,0.35000,1.933333,0.300000,736.983333
{\Delta \it pstS},S_C3,0.60%,25,27.01667,146.85000,461.500000,33.866667,126.016667,18.333333,1.47,16.37,1.72,7.07,1.23333,0.40000,2.300000,0.316667,844.450000
,,,,,,,,,,,,,,,,,,
,,,,,,,,,,,,,,,,,,
,Total ug/g,100.00%,0,149.00000,729.00000,1445.000000,174.000000,611.000000,94.300000,10.2,61.5,7.6,36.4,6.46000,2.22000,14.500000,2.260000,3343.380000
